Repository: wang812229/crystal-growth-property-control

# 每日文献简报

一个面向量子材料研究的中文开源文献网站，以“晶体生长和物性调控”为重点板块。每日简报由 Codex 任务检索、核读后写入仓库；GitHub Actions 只构建并发布已提交内容。

## 网站如何工作

- `content/reports/`：每期简报的结构化 JSON，是网站唯一内容源。
- `scripts/update-daily.mjs`：保留的 API 生成脚本；当前 GitHub Pages 工作流不会调用它。
- `scripts/build-github-pages.mjs`：把所有 JSON 报告编译成无需服务器的静态网页。
- `.github/workflows/pages.yml`：推送到 `main` 或手动运行时，测试并发布仓库中已有的简报；不调用 OpenAI API，也不定时生成文章。
- `app/`：当前 ChatGPT Sites 版本的页面源码；GitHub Pages 发布使用 `github-dist/` 中生成的静态文件。

自动更新严格区分“全文精读”和“仅摘要/元数据”。未在正文中出现的配比、温区、时间、晶体尺寸或测量参数必须写“正文未报告”，不能根据常见做法补写。

File: mail-2026-09-30.html (part 1 of 2)
晶体生长与物性文献简报｜2026-09-30
收件人：wtq2086@163.com
主题：晶体生长与物性文献简报｜2026-09-30
本文件仅为邮件正文，未发送。
当天网页：https://wang812229.github.io/crystal-growth-property-control/reports/2026-09-30/
每日文献简报｜2026-09-30
官方 arXiv 9 月 30 日 119 篇新稿逐条筛选后，纳入 31 篇；其中 11 篇实际读到公开正文、Methods 和关键图注。正式期刊当天截至本轮尚无经核实的高相关新稿，受限轨道列明待复核。
今天的实验主线是“生长条件必须同测量结论相连”：2H-NbSe₂ 的 I₂-CVT 与 THz/ARPES、HoV₆Sn₆ 的 Sn Flux 与高场振荡、Ce₄Ge₇ 的 In Flux 与压力相图，以及 YCa124 的 KOH 熔体外延和 FeTe 界面 MBE。理论主线则是 kagome CDW 与超导模型。正式期刊当天发布尚在滚动中，不能把中午快照当作全天零稿；ACS/Science/Wiley/Elsevier 官网直连受限时明确记为访问失败，用 DOI 元数据交叉检索，但不声称官网零新增。
检索窗口：北京时间 2026-09-30 当天（本轮截至约 12:10），期刊以在线发表日期逐项核对；arXiv 官方 cond-mat/new 页面为 Wednesday, 30 September 2026 的 119 篇 new submissions。当天已发现高相关新稿，因此不拿更早文章凑数。
01. 2H-NbSe₂｜Far-field terahertz spectroscopy across the charge-density-wave transition in 2H-NbSe$_2$
arXiv（Materials Science (cond-mat.mtrl-sci)） · 2026-09-28 · 全文精读：实际读取 arXiv 公开正文、所列 Methods/实验段及关键图注；未另取 SI 不声称已读 SI。已核正文 Results 2.1–2.3、Methods 4.1–4.3 与 Fig.1–3 图注。
作者：Dmitriy Yavorskiy, Adil Rehman, Wojciech Brzezicki, Jan Skolimowski, Marcin Białek, Wojciech Knap, Dawid Wutke, Natalia Olszowska, Andrzej Wiśniewski, Ashutosh S. Wadge
单位：波兰科学院高压物理研究所 CENTERA、华沙理工大学与 SOLARIS 同步辐射中心等
DOI / arXiv 原文 · 公开全文
版本与阅读范围：arXiv:2609.36125v1；首次提交 2026-09-28T18:59:26Z；最近更新 2026-09-28T18:59:26Z；官方 cond-mat/new 于 2026-09-30 列为 New submissions。尚未发现可确认的正式期刊 DOI。
Conclusion：这篇论文讲了什么故事
用可复现的 I₂-CVT 大块单晶把 33 K CDW 的集体振荡从背景中分出：约 1.5 THz 高频特征和亚 THz 长寿命振荡随升温消失。高频归于振幅模、低频归于缺陷钉扎相位模是时间依赖 GL 模型解释，ARPES 只给出互补的动量选择性谱重分布。
根据公开正文数值重绘，并非论文原图。2H-NbSe₂ 的 I₂-CVT 温区、12–52 K 太赫兹窗口及约 33 K CDW 转变。跨转变减弱的低频模支持关联，却不能独自证明缺陷钉扎机制。 来源问题、对照与样品
2H-NbSe₂ 的 CDW 约在 33 K 形成，而其集体响应常受声子、缺陷、超导和仪器窗函数混叠。作者要解决的是：远场 THz 在大块单晶上能否同时辨认振幅与相位相关响应。文章以 52 K 无 CDW 时域反射为参考，在 12–52 K 每 1 K 记录一次，用温度差谱找出两个时间尺度，并辅以 ARPES 看费米能附近的动量选择性重排。这样排除了“任何 THz 峰都是温度漂移”的简单说法，却不能仅凭温度相关性唯一指定每一个集体模。作者还用时间依赖 Ginzburg–Landau 模型拟合，其中高频响应主要接近振幅模、亚 THz 长寿命项被解释成缺陷钉扎相位动力学；后者是模型归属，不是直接实空间观测。
CVT 配方和质量边界
Methods 4.1 给出高纯 Nb 与 Se 按化学计量投料，置氧化铝坩埚，I₂ 用量 3 mg/cm³；石英安瓿先以超高纯 Ar 冲洗后抽至约 10⁻⁵ mbar。三温区水平炉内源区 850 °C、生长区 700 °C，维持七天、炉冷至室温。产物为有光泽六角厚片，XRD 支持单相 2H 结构；全文用于 THz 的片尺寸约 3×5×0.3 mm³，ARPES 前重新在超高真空内剥离 (001) 表面。原料具体纯度数值、安瓿长度/内径、I₂ 总质量、源/生长区升温速率、每炉晶体数、Laue/摇摆半高宽、EDS 的 Nb:Se 偏差均正文未报告。也未给出同一片 THz 与 ARPES 的对应编号，因此两探针互证属于同类样品、未必同颗晶体；想复现缺陷钉扎解释，应把分片编号与缺陷密度记录下来。
测量、数值和证据分层
THz-TDS 用 TOPTICA 光电导天线及反射几何，入射角约 8°，时窗 50 ps，氮气吹扫光路；FFT 前从 50 ps 零填充到 250 ps 只加密频率采样网格，不提升真实谱分辨率。低于 CDW 温度出现约 1.5 THz 特征和亚 THz 慢振荡，越过 33 K 后显著减弱。ARPES 于 SOLARIS URANOS 站、30–120 eV 光子能和约 3.7×10⁻¹¹ Torr 真空下进行，20–286 K 覆盖转变；它看到的是动量选择性谱权转移，并未直接把某条能带与单个 THz 共振一对一配对。【直接观察】时域差谱及 ARPES 温度演化；【模型拟合】GL 的振幅/相位分解；【作者推断】低频受缺陷钉扎；【本站判断】温度、频率和独立探针共同支持“CDW 相关”，而“缺陷钉扎”需不同缺陷密度晶体的系统证据。
局限与下一炉
最强证据是大块晶体上跨 33 K 的密集温扫，最弱是生长缺陷未量化却被用来解释低频模式。建议保留 I₂ 3 mg/cm³、850/700 °C 七天作为基准炉，另外扫描 I₂ 1/3/5 mg/cm³ 或时间 5/7/10 天，逐晶体测 XRD 摇摆宽度、EDS、STM 缺陷密度和 RRR。用同一母晶切出的 THz 与 ARPES 片检查 1.5 THz 强度及亚 THz 寿命是否随缺陷变化；同时报告原始 E(t) 与温差 ΔE(t)，排除参考温度选择和水汽背景。若只复现 1.5 THz 而慢振荡随缺陷大幅变化，才更能区分振幅模与钉扎相位模。
本篇专属阅读路径
优先级：A+｜实验人员优先
先读：优先看 Methods 的 850/700 °C 温区与 Fig.1–3 的时域减法，核对 52 K 参考曲线的选择。
核对：核对 3 mg/cm³ I₂、850/700 °C 七天生长是否与 3×5×0.3 mm³ 测量片为同一批，并追踪 52 K 参考扣除和 THz 零填充。
下一步：重复不同 I₂ 浓度/缺陷密度的 THz 线宽与 XRD 摇摆曲线对照。
02. La₂O₃Mn₂Se₂｜Altermagnetism produces pair emission and absorption from dark excitons and magnons in La$_2$O$_3$Mn$_2$Se$_2$
arXiv（Materials Science (cond-mat.mtrl-sci)） · 2026-09-28 · 仅基于摘要/元数据：本次未实际核查正文和关键图，已列入正文补读清单；不计入精读。
作者：Birender Singh, Xian Xu, Sabrina R. Hatt, Suvodeep Paul, Yu-Mi Wu, Chao-Chun Wei, Violet Williams, Kyung-Mo Kim, Yihao Zhang, Mohamed Shehabeldin, Cameron Grant, April Li, Michael Geiwitz, Xiaoyin Li, Garrett E. Granroth, Feng Liu, Qiong Ma, Benedetta Flebus, Judy J. Cha, Vinod M. Menon, Benjamin A. Frandsen, Diana Y. Qiu, Huiwen Ji, Kenneth S. Burch
单位：作者机构需从论文首页逐一核对；本期不凭姓名猜测
DOI / arXiv 原文
版本与阅读范围：arXiv:2609.36128v1；首次提交 2026-09-28T19:00:26Z；最近更新 2026-09-28T19:00:26Z；官方 cond-mat/new 于 2026-09-30 列为 New submissions。尚未发现可确认的正式期刊 DOI。
Conclusion：这篇论文讲了什么故事
反铁磁替代磁体的暗激子与磁振子耦合在发射和吸收中产生镜像边带；光谱能标与独立中子散射吻合，让光学谱成为自旋关联的间接探针，但光谱对磁序的唯一性仍需看温场对照。
问题—样品—证据：摘要所能确定的范围
【仅基于摘要/元数据】Altermagnets' (AMs) non-relativistic spin splitting enables novel states, spintronic and magneto-optical devices, though their optical signatures remain elusive. Here, we report exciton-magnon emission and absorption: optical sidebands from a spin-forbidden dark exciton, a direct consequence of altermagnetic symmetry. Combined optical spectroscopy and first-principles calculations reveal that La$_2$O$_3$Mn$_2$Se$_2$ is an altermagnetic insulator, hosting a strongly bound, spin-forbidden dark exciton and a higher-energy bright exciton. Photoluminescence (PL) and absorption reveal mirror-image sidebands, Stokes-shifted in emission and anti-Stokes-shifted in absorption, symmetric about the dark exciton, whose energy shifts and spectral shapes match the magnon energy scale and density of states measured independently by inelastic neutron scattering. The PL intensity tracks the full equal-time spin-spin correlator, combining static and dynamical contributions, and rules out alternative processes. This directly couples PL to magnetism, with potential for magneto-optical devices. These results establish exciton-magnon spectroscopy as a new route for optically identifying and exploiting AMs.。本站判断：反铁磁替代磁体的暗激子与磁振子耦合在发射和吸收中产生镜像边带；光谱能标与独立中子散射吻合，让光学谱成为自旋关联的间接探针，但光谱对磁序的唯一性仍需看温场对照。。摘要只给研究主张，不能据此确定所有对照或因果。
生长、质量与测量：待补读边界
材料/模型：La₂O₃Mn₂Se₂；摘要描述方法：光谱、非弹中子散射。原料纯度与名义/实际配比、助熔剂或输运剂用量、坩埚/安瓿、气氛/真空、温区及升降温程序、保温/倾析/退火、晶体尺寸与产率：正文未报告或本次未核验；理论论文则不适用。空间群、结构精修残差、EDS/WDS 批次统计、测量接线及温场压范围、误差与拟合窗口：除摘要明示者外均待核对。
证据等级、局限与复现建议
【直接可核验】题目、全体作者、官方新稿批次与摘要数字；【模型拟合/作者推断】摘要中的机制解释，暂不当成独立事实。【本站判断】最强的是摘要明确的对照或多探针线索，最弱是未见原图和实验细节。先补读：先比对 PL/吸收镜像边带和中子散射的磁振子能量，再看暗激子选择定则。；随后：同一样品做偏振与磁场依赖 PL，检验边带对磁畴是否敏感。。
本篇专属阅读路径
优先级：B+｜方向跟踪、待正文复核
先读：先比对 PL/吸收镜像边带和中子散射的磁振子能量，再看暗激子选择定则。
核对：核对摘要主张所依赖的具体图、对照样品及误差，不能据标题直接采用生长参数。
下一步：同一样品做偏振与磁场依赖 PL，检验边带对磁畴是否敏感。
03. HoV₆Sn₆｜Magnetic properties and Fermi-surface topology of kagome magnet HoV$_6$Sn$_6$
arXiv（Strongly Correlated Electrons (cond-mat.str-el)） · 2026-09-28 · 全文精读：实际读取 arXiv 公开正文、所列 Methods/实验段及关键图注；未另取 SI 不声称已读 SI。已核生长/测量段、Fig.2–4、Fig.7–8 与结论。
作者：Tucker Beekmann, Ganesh Pokharel, Wyatt Edward Ackerman, Stephen D. Wilson, David E. Graf, Keshav Shrestha
单位：文章作者所列合作机构包括美国国家强磁场实验室；完整机构列表见原文首页
DOI / arXiv 原文 · 公开全文
版本与阅读范围：arXiv:2609.36258v1；首次提交 2026-09-28T20:47:18Z；最近更新 2026-09-28T20:47:18Z；官方 cond-mat/new 于 2026-09-30 列为 New submissions。尚未发现可确认的正式期刊 DOI。
Conclusion：这篇论文讲了什么故事
HoV₆Sn₆ 的 Sn Flux 片晶同时表现 2.4 K 磁序、强 c 轴易磁化和高达约 9 kT 的多频量子振荡。角度依赖提示三维费米面，计算能解释部分分支，却漏掉约 600 T 分支，因此不能把 DFT 拟合当成完整费米面证明。
根据公开正文数值重绘，并非论文原图。HoV₆Sn₆ 的 1:6:20 Sn Flux 配比、1125→780 °C 温程与高场振荡。约 600 T 未复现分支不能被其他频率替代解释。 来源科学问题与对照
HoV₆Sn₆ 是 166 kagome 家族成员，磁性稀土层和 V kagome 能带共存。作者用同一材料的磁化与 TDO 高场振荡追问：2.4 K 磁序以及强各向异性之外，费米面是近二维柱面还是三维多片。χ(T) 的 Curie–Weiss 结果给出 θ≈6.63 K、μeff≈11.11 μB/f.u.，2 K 时 H∥c 的磁矩约 9.5 μB/Ho，H∥ab 至 7 T 约 7.2 μB/Ho 尚无明确饱和。高场 TDO 在 0.35 K、至 41.5 T 检出多频：低频约 54/150 T、高频近 8.95 kT；约 17.61 kT 信号只在两角出现，可能是二次谐波，不能当独立费米面。角度和温度依赖及 DFT+U 一同构成“磁序—能带”的证据链，但 DFT 漏掉约 600 T 分支，留下真实结构、化学势或相互作用的缺口。
Sn Flux 与晶体质量
Ho 99.9%、Sn 99.99%、V 99.7% 以 Ho:V:Sn=1:6:20 装 Canfield 坩埚组，石英管充约三分之一大气压 Ar。以 200 °C/h 升到 1125 °C 保温 12 h，再以 2 °C/h 降到 780 °C 离心；作者强调低于约 760 °C 易形成 V–Sn 二元相，因此倾析温度具有相纯度意义。片晶长约数毫米、厚约 200 μm，部分残 Sn 用稀 HCl 和棉签去除。坩埚容量、单炉产率、HCl 浓度和接触时间、晶体间成分分布、XRD 摇摆宽度及残 Sn 定量正文未报告；这些因素特别可能影响低频振荡的样品间重复性。该路线清晰可试，但不能把“有几毫米片晶”等同费米面测量片的逐个结构放行。
物性、拟合与局限
MPMS 测磁化，高场 TDO 把片放入自谐振 LC 线圈，频率变化受样品磁化率和电导耦合影响。高频振荡主要在约 30 T 以上可见，低频在 10 T 以上可见；FFT 频率经 Onsager 关系转换为极值截面积，温度阻尼再给回旋质量，均为模型提取量。计算的 Band 93/94 对应若干分支，说明 V-d 主导的多片三维费米面有合理性；但约 600 T 未复现说明不能以“计算总体吻合”抹平差异。【直接观察】χ、M、TDO 原始频移；【拟合】FFT、有效质量和 DFT 轨道映射；【本站判断】多频和角度依赖的证据强于具体分支标号。下一步用同炉多片 dHvA、SdH 与 Laue；把酸洗前后表面 Sn 含量、RRR 与 600 T 分支强度列入质量表。
本篇专属阅读路径
优先级：A｜重点阅读
先读：先读 Fig.3–4 的 FFT 场窗和角度分支，再读生长段 1:6:20、780 °C 倾析。
核对：核对 Sn Flux 1:6:20、2 °C/h、780 °C 离心与 FFT 的场窗；600 T 分支未被计算复现。
下一步：用同炉多晶体交叉做 dHvA、SdH 和 Laue，追踪 600 T 未解释分支。
04. Co₈Zn₈Mn₄｜Unveiling Three-Dimensional Skyrmion Transitions Through Vortices and Monopoles
arXiv（Mesoscale and Nanoscale Physics (cond-mat.mes-hall); Materials Science (cond-mat.mtrl-sci)） · 2026-09-28 · 仅基于摘要/元数据：本次未实际核查正文和关键图，已列入正文补读清单；不计入精读。
作者：Melissa E. Henderson, Daichi Kurebayashi, Benjamin Heacock, Wangchun Chen, Charles W. Clark, David G. Cory, Dusan Sarenac, Shannon Watson, Jonathan S. White, Lisa DeBeer-Schmitt, Oleg A. Tretiakov, Dmitry A. Pushin
单位：作者机构需从论文首页逐一核对；本期不凭姓名猜测
DOI / arXiv 原文
版本与阅读范围：arXiv:2609.36261v1；首次提交 2026-09-28T20:49:14Z；最近更新 2026-09-28T20:49:14Z；官方 cond-mat/new 于 2026-09-30 列为 New submissions。尚未发现可确认的正式期刊 DOI。
Conclusion：这篇论文讲了什么故事
中子层析在 Co₈Zn₈Mn₄ 的平衡与无序 skyrmion 态中重建体三维 Q=0 对象及涡旋、单极点连接，说明二维表面成像不足以识别整条 skyrmion 线；拓扑跃迁的时间因果仍需动态成像。
问题—样品—证据：摘要所能确定的范围
【仅基于摘要/元数据】Magnetic skyrmions represent vortex-like spin configurations that provide a robust platform for next-generation spintronic technologies. Although they are often treated as two-dimensional objects with integer topological charge, their extension into three-dimensional strings realizes other composite structures with unique device functionalities that transcend planar frameworks. Unfortunately, a lack of bulk probes has failed to realize such higher-dimensional topological structures and their implementations. Here, we report the first experimental visualization of three-dimensional topological $Q = 0$ skyrmion structures using neutron scattering tomography techniques across the equilibrium phase of a Co$_8$Zn$_8$Mn$_4$ sample. Disordered skyrmion states reveal metastable skyrmioniums and composite topological objects novel to bulk systems. Vortex-antivortex lattices mediate changes in topology, with unprecedented transition pathways via a coupling of merons and monopoles. The present realization of bulk Q = 0 quasiparticles and meron-mediated dynamics paves the way for higher-dimensional spintronic frameworks through multi-bit encoding architectures, unidirectional transport schemes, and monopole-mediated controls.。本站判断：中子层析在 Co₈Zn₈Mn₄ 的平衡与无序 skyrmion 态中重建体三维 Q=0 对象及涡旋、单极点连接，说明二维表面成像不足以识别整条 skyrmion 线；拓扑跃迁的时间因果仍需动态成像。。摘要只给研究主张，不能据此确定所有对照或因果。
生长、质量与测量：待补读边界
材料/模型：Co₈Zn₈Mn₄；摘要描述方法：中子散射三维层析。原料纯度与名义/实际配比、助熔剂或输运剂用量、坩埚/安瓿、气氛/真空、温区及升降温程序、保温/倾析/退火、晶体尺寸与产率：正文未报告或本次未核验；理论论文则不适用。空间群、结构精修残差、EDS/WDS 批次统计、测量接线及温场压范围、误差与拟合窗口：除摘要明示者外均待核对。
证据等级、局限与复现建议
【直接可核验】题目、全体作者、官方新稿批次与摘要数字；【模型拟合/作者推断】摘要中的机制解释，暂不当成独立事实。【本站判断】最强的是摘要明确的对照或多探针线索，最弱是未见原图和实验细节。先补读：看三维中子重建与 Q=0 判据，再核对亚稳态是否与平衡态同温场。；随后：进行场扫路径和时间分辨中子对照，区分成核与弛豫。。
本篇专属阅读路径
优先级：B+｜方向跟踪、待正文复核
先读：看三维中子重建与 Q=0 判据，再核对亚稳态是否与平衡态同温场。
核对：核对摘要主张所依赖的具体图、对照样品及误差，不能据标题直接采用生长参数。
下一步：进行场扫路径和时间分辨中子对照，区分成核与弛豫。
05. MnBi₂Se₄/MnSb₂Se₄/MnSb₂Te₄ 单层｜Directional strain control of magnetism in MnBi$_2$Se$_4$, MnSb$_2$Se$_4$, and MnSb$_2$Te$_4$ freestanding monolayers
arXiv（Materials Science (cond-mat.mtrl-sci); Applied Physics (physics.app-ph); Computational Physics (physics.comp-ph)） · 2026-09-28 · 仅基于摘要/元数据：本次未实际核查正文和关键图，已列入正文补读清单；不计入精读。
作者：Swarnava Ghosh, Tanvir Sohail, Markus Eisenbach
单位：作者机构需从论文首页逐一核对；本期不凭姓名猜测
DOI / arXiv 原文
版本与阅读范围：arXiv:2609.36343v1；首次提交 2026-09-28T22:27:18Z；最近更新 2026-09-28T22:27:18Z；官方 cond-mat/new 于 2026-09-30 列为 New submissions。尚未发现可确认的正式期刊 DOI。
Conclusion：这篇论文讲了什么故事
独立扫描两个面内应变分量发现局域磁矩主要受面积变化控制，交换、磁各向异性和有序温度却对方向与成分更敏感；MnSb₂Te₄ 的面外各向异性较强。结果是可测试的应变设计图，不是已完成实验器件。
问题—样品—证据：摘要所能确定的范围
【仅基于摘要/元数据】MnBi$_2$Se$_4$, MnSb$_2$Se$_4$, and MnSb$_2$Te$4$ are layered magnetic quantum materials of interest for spintronic and topological electronic applications, where control of magnetic order at the atomic scale is essential. These materials are particularly sensitive to strain. We investigate their strain-dependent magnetism in the monolayer limit using first-principles calculations across the full two-dimensional strain space spanned by independent variations of the two in-plane strain components. Our results show that the Mn-projected local moments depend primarily on the volumetric strain, whereas the magnetic ground state, exchange interactions, magnetocrystalline anisotropy, and ordering temperature show pronounced directional and composition-dependent responses. We also observe strain-induced competition between the phases, with MnBi$_2$Se$_4$, and MnSb$_2$Se$_4$ monolayers exhibiting a more diverse range of competing magnetic states, while MnSb$_2$Te$_4$ monolayer remains ferromagnetic over a larger portion of strain space. MnSb$_2$Te$_4$ also exhibits a substantially larger out-of-plane magnetocrystalline anisotropy, while showing a weaker dependence on strain than the Se-based materials. The calculated magnetic ordering temperature maps further highlight the role of two-dimensional strain to tune thermal magnetic stability in these materials. These results establish magnetoelastic trends across this family of Mn-based chalcogenide monolayers.。本站判断：独立扫描两个面内应变分量发现局域磁矩主要受面积变化控制，交换、磁各向异性和有序温度却对方向与成分更敏感；MnSb₂Te₄ 的面外各向异性较强。结果是可测试的应变设计图，不是已完成实验器件。。摘要只给研究主张，不能据此确定所有对照或因果。
生长、质量与测量：待补读边界
材料/模型：MnBi₂Se₄/MnSb₂Se₄/MnSb₂Te₄ 单层；摘要描述方法：第一性原理双轴应变扫描。原料纯度与名义/实际配比、助熔剂或输运剂用量、坩埚/安瓿、气氛/真空、温区及升降温程序、保温/倾析/退火、晶体尺寸与产率：正文未报告或本次未核验；理论论文则不适用。空间群、结构精修残差、EDS/WDS 批次统计、测量接线及温场压范围、误差与拟合窗口：除摘要明示者外均待核对。
证据等级、局限与复现建议
【直接可核验】题目、全体作者、官方新稿批次与摘要数字；【模型拟合/作者推断】摘要中的机制解释，暂不当成独立事实。【本站判断】最强的是摘要明确的对照或多探针线索，最弱是未见原图和实验细节。先补读：先读二维应变相图和磁各向异性定义，检查独立应变范围。；随后：在可转移薄片上用弯曲基底分别施加 a/b 轴应变并测磁光 Kerr。。
本篇专属阅读路径
优先级：B+｜方向跟踪、待正文复核
先读：先读二维应变相图和磁各向异性定义，检查独立应变范围。
核对：核对摘要主张所依赖的具体图、对照样品及误差，不能据标题直接采用生长参数。
下一步：在可转移薄片上用弯曲基底分别施加 a/b 轴应变并测磁光 Kerr。
06. RbV₃Sb₅｜Quantum metric induced nonlinear transport in the hidden loop-current phase of kagome metal RbV$_3$Sb$_5$
arXiv（Strongly Correlated Electrons (cond-mat.str-el); Materials Science (cond-mat.mtrl-sci)） · 2026-09-28 · 仅基于摘要/元数据：本次未实际核查正文和关键图，已列入正文补读清单；不计入精读。
作者：Jia-Chen Shi, Shupeng Xu, Utkarsh Khandelwal, Nashra Pistawala, Luminita Harnagea, Steven J. May, Ritesh Agarwal
单位：作者机构需从论文首页逐一核对；本期不凭姓名猜测
DOI / arXiv 原文
版本与阅读范围：arXiv:2609.36353v1；首次提交 2026-09-28T22:34:44Z；最近更新 2026-09-28T22:34:44Z；官方 cond-mat/new 于 2026-09-30 列为 New submissions。尚未发现可确认的正式期刊 DOI。
Conclusion：这篇论文讲了什么故事
约 35 K 时 RbV₃Sb₅ 的纵向三次响应出现拐点和角向各向异性，横向三次响应同时出现磁场奇分量。量子度规四极矩与环流 CDW 模型能解释方向选择性，但“环流序”仍是模型归因而非直接成像。
问题—样品—证据：摘要所能确定的范围
【仅基于摘要/元数据】A hidden low-temperature phase with possible loop-current order has been proposed in the kagome metals AV$_3$Sb$_5$ (A=K, Rb or Cs), but its experimental signatures remain subtle and indirect. Here, we use third-order nonlinear transport to probe this hidden phase in RbV$_3$Sb$_5$. At ~35 K, the longitudinal cubic response develops a strong kink and pronounced directional anisotropy with a strong departure from common relaxation time scaling, while the transverse cubic response acquires a magnetic field-odd component at the same temperature. Their coincident onset identifies the third-harmonic response as a sensitive marker of the low-temperature electronic reconstruction with time-reversal broken symmetry. Crucially, we find that the quantum metric quadrupole contributes directly to the longitudinal third-order response. In a loop-current charge-density-wave model, its direction selective enhancement captures the observed angular reconstruction. Our work shows how higher-order nonlinear transport translates subtle changes in electronic symmetry and quantum metric into measurable electrical signatures in quantum materials that is important for studying complex electronic phases of matter.。本站判断：约 35 K 时 RbV₃Sb₅ 的纵向三次响应出现拐点和角向各向异性，横向三次响应同时出现磁场奇分量。量子度规四极矩与环流 CDW 模型能解释方向选择性，但“环流序”仍是模型归因而非直接成像。。摘要只给研究主张，不能据此确定所有对照或因果。
生长、质量与测量：待补读边界
材料/模型：RbV₃Sb₅；摘要描述方法：三次谐波非线性输运。原料纯度与名义/实际配比、助熔剂或输运剂用量、坩埚/安瓿、气氛/真空、温区及升降温程序、保温/倾析/退火、晶体尺寸与产率：正文未报告或本次未核验；理论论文则不适用。空间群、结构精修残差、EDS/WDS 批次统计、测量接线及温场压范围、误差与拟合窗口：除摘要明示者外均待核对。
证据等级、局限与复现建议
【直接可核验】题目、全体作者、官方新稿批次与摘要数字；【模型拟合/作者推断】摘要中的机制解释，暂不当成独立事实。【本站判断】最强的是摘要明确的对照或多探针线索，最弱是未见原图和实验细节。先补读：先核对三次谐波对电流幅值的立方标度及 35 K 两通道共同起始。；随后：做同晶体热循环与畴训练，排除接触非线性和焦耳热。。
本篇专属阅读路径
优先级：B+｜方向跟踪、待正文复核
先读：先核对三次谐波对电流幅值的立方标度及 35 K 两通道共同起始。
核对：核对摘要主张所依赖的具体图、对照样品及误差，不能据标题直接采用生长参数。
下一步：做同晶体热循环与畴训练，排除接触非线性和焦耳热。
07. (Y,Ca)Ba₂Cu₄O₈ 薄膜｜Enhanced Critical Currents and Irreversibility Fields in YBa$_2$Cu$_4$O$_8$ Films through Ca-Substitution
arXiv（Superconductivity (cond-mat.supr-con)） · 2026-09-28 · 全文精读：实际读取 arXiv 公开正文、所列 Methods/实验段及关键图注；未另取 SI 不声称已读 SI。已核正文掺杂/钉扎分析、Methods Film Growth/Magnetometry、Fig.2–6。
作者：Jiangteng Liu, Shuhei Funaki, Yuki Ogimoto, Bryan Zhang, Ryoya Nagaura, Ryuji Yoshida, Takeharu Kato, Masashi Miura, Serena Eley
单位：作者所在单位见原文首页；本期重点核对其公开 Methods，不凭单位推断实验条件
DOI / arXiv 原文 · 公开全文
版本与阅读范围：arXiv:2609.36402v1；首次提交 2026-09-28T23:55:37Z；最近更新 2026-09-28T23:55:37Z；官方 cond-mat/new 于 2026-09-30 列为 New submissions。尚未发现可确认的正式期刊 DOI。
Conclusion：这篇论文讲了什么故事
Ca 掺杂把本征欠掺杂 Y124 推向优化空穴浓度，40 K、6 T 的 Jc 相对未掺杂提高约 10 倍，蠕变减慢；STEM 看到 Y125 层错可能作为钉扎中心。Bean 模型提取的 Jc 与层错因果需要固定膜厚、形貌和真实掺杂来复核。
问题和对照
YBa₂Cu₄O₈（Y124）的氧化学计量相对稳定，却处于欠掺杂。若用 Ca²⁺ 代 Y³⁺ 增加空穴，Tc、退相干电流 Jd、实际临界电流 Jc 和涡旋蠕变未必同步变好。作者在 NdGaO₃(001) 基片上做 (Y₁₋ₓCaₓ)Ba₂Cu₄O₈ 膜，比较多浓度的 ZFC/FC 磁响应、磁滞回线、STEM 层错与蠕变；这比只比较 Tc 更贴近应用。正文列五个 x=0、0.025、0.05、0.075、0.10，而 Methods 生长段写“四个水平”并列 0、0.05、0.075、0.10，0.025 的配方表述有内部不一致，复现实验前应查 SI/勘误。
KOH 生长与质量
Y₂O₃、CaCO₃、BaCO₃、CuO 按 Y:Ca:Ba:Cu=(1−x):x:2:4 称料，总前驱体 10 g，和熔融 KOH 作溶剂/Flux，浸入 NdGaO₃(001) 单晶基片，在空气中的马弗炉 650 °C 保温 12 h。KOH 的实际质量/前驱体摩尔比、容器材质、装液深度、降温与洗涤程序、每片实际 Ca 含量及膜厚均须核原文表格或正文未报告，不可用惯常配方补齐。HAADF-STEM 指出平面 Y125 嵌层及部分位错回路，支持缺陷钉扎背景，但需跨浓度量化层错密度；若 Ca 同时改变载流子和缺陷，单变量因果就不成立。
测量与定量判断
MPMS3 中 H∥c，低场约 0.3 mT 的 m(T) 以 ZFC/FC 差值门槛定义 Tc，温扫约 1.5 K/min。磁滞环以约 100 Oe/s 扫场，先把 NdGaO₃ 基片的可逆顺磁背景用上下支平均扣掉，再用矩形 Bean 临界态公式由环宽 Δm 推 Jc；它不是直接输运 Jc，需几何尺寸与不可逆电流路径假设。摘要指出 40 K、0.03 T 与 6 T 时 10% Ca 的 Jc 分别提高约 2.4 和 10 倍；4.2 K、1 T 插值约 0.097→0.194 MA/cm²，Jc∝B⁻⁰·⁵ 的场幂律近似未随 Ca 显著变化。低温 STEM 的 Y125 层错与幂律相容，但并不能唯一证明钉扎来自此类缺陷。
推断与下一炉
【观察】磁响应、STEM、磁滞环的浓度趋势；【模型】Bean Jc、Jd/Gi 上下界与蠕变 S；【作者推断】Ca 改善载流子与缺陷协同；【本站判断】性能提升可确认，但“改善究竟有多少来自空穴、多少来自层错”仍待分离。建议先核对 x=0.025 是否漏写，并测实际 Ca、氧含量、膜厚；做相同缺陷密度下不同 Ca 的组或同 Ca 不同退火组，叠图比较 Tc、Jc(1 T,4.2 K) 与 S。装置用直接微桥输运 Jc 检验 Bean 几何误差；若在相同膜厚/层错密度下仍提升，载流子机制才更扎实。
本篇专属阅读路径
优先级：A+｜实验人员优先
先读：先读 Fig.2 的 Y125 层错和 Fig.3 的 Jc(B)，再核对 Methods 的 KOH 与 650 °C/12 h。
核对：Methods 的样品数有“正文五个 x、方法列四个 x”差异，核对 x=0.025 是否遗漏；Bean 模型和不同膜厚。
下一步：制备同厚同基片的 Ca 浓度序列，补 WDS/厚度误差和直接输运 Jc。
08. ScB₂｜Enabling the Ambient Pressure Growth of ScB2 Crystals for AlGaN Power Electronics
arXiv（Materials Science (cond-mat.mtrl-sci)） · 2026-09-29 · 全文精读：实际读取 arXiv 公开正文、所列 Methods/实验段及关键图注；未另取 SI 不声称已读 SI。已下载并阅读公开 arXiv PDF 的摘要、晶体生长、EBSD/摇摆曲线、表面 XPS 与输运段及图注；非机构受限 PDF。
作者：Satya K. Kushwaha, Ahamed Raihan, Astrid D. Kengne, Daniel Joel Harrison, R. Shipra, Han Xie, Evan N. Crites, Allana G. Iwanicki, Luke J. Meiler, Sharad Mahatara, Maxime A. Siegler, Renae N. Gannon, Steven R. Spurgeon, Rajeswari Kolagani, Amitayush Jhu Thakur, Stephan Lany, Patrick E. Hopkins, Jessica L. McChesney, Nancy Haegel, Tyrel M. McQueen, Michael G. Spencer, MVS Chandrashekhar
单位：作者单位见 arXiv PDF 首页；本期未以单位代替实验参数
DOI / arXiv 原文 · 公开全文
版本与阅读范围：arXiv:2609.36493v1；首次提交 2026-09-29T01:49:00Z；最近更新 2026-09-29T01:49:00Z；官方 cond-mat/new 于 2026-09-30 列为 New submissions。尚未发现可确认的正式期刊 DOI。
Conclusion：这篇论文讲了什么故事
ScB₂ 可在常压激光浮区用 Sc 富或 B 富移动熔区生长；B 富条件绕开 Sc 金属夹杂，初始成核段后形成单畴晶棒。摇摆曲线与 EBSD 支持晶体连续性，但散射尾暗示点缺陷，电子器件应用还需要缺陷与电输运一一对应。
问题与对照
ScB₂ 对 AlGaN 功率电子学有衬底价值，但高熔点、B/Sc 化学活性与熔体挥发使常压大单晶难得。作者在激光辅助浮区炉内采用移动溶剂，而非简单化学计量直接熔融，对比 Sc 富与 B 富自助熔剂两条相图路径。摘要给出 Sc 富熔区约 55–65 at% Sc、B 富约 80–83 at% B，移动速率总体 0.2–2 mm/h；正文若干成功炉次集中在约 1–1.5 mm/h。两条路线均生成 P6/mmm AlB₂ 型 ScB₂，但 Sc 富晶棒有多畴与 Sc 夹杂，B 富在初始成核之后成为单畴。这个比较把“能长出来”与“晶体能作为器件衬底”分开，最有实验价值。
晶体质量与测量
Sc 富样品晶格 a≈3.1423(2) Å、c≈3.5084(3) Å；B 富 a≈3.1502(3) Å、c≈3.5041(3) Å，细微差异不能在缺少缺陷定量时直接解释成固定化学计量偏离。晶体自然沿面内 [100] 方向生长。EBSD 看到 Sc 富多畴虽取向相近，B 富单畴；B 富 (h000)/(000l) 摇摆曲线为单峰，排除了大量晶界，但散射尾不对称提示点缺陷，不能写作“完美无缺陷”。XPS 只表征近表面，不能替代体化学计量；室温电/热输运是应用相关的后续证据。论文未给出每炉完整良率、所有速率的同法 XPS 深度分布与摇摆半高宽分布。
复现建议与证据级别
【直接观察】可抽出晶棒、EBSD 畴、摇摆峰与 XPS/输运；【作者推断】B 富移动熔区减小金属夹杂并利于单畴；【本站判断】两种相图路径的对照强，但晶棒长度方向的成分均匀性与点缺陷仍未闭环。建议以 B 80/81.5/83 at% 和 0.5/1/1.5 mm/h 建矩阵；按棒头—中—尾编号测 EBSD、XRD rocking、四探针/霍尔和表面—深度 XPS；同时保留 Sc 富对照并记录挥发损失。图中 rocking 单峰支持晶域连续，不足以单独保证 AlGaN 器件界面低缺陷。
本篇专属阅读路径
优先级：A+｜实验人员优先
先读：先看 PDF 生长 Methods、Sc–B 相图和 EBSD/rocking curve，核对 B 富 80–83 at% 与 0.2–2 mm/h。
核对：PDF 中区分 Sc 富 55–65 at% 与 B 富 80–83 at%，核对 0.2–2 mm/h 全范围和各样品实用速率。
下一步：设计 80/81.5/83 at% B 和生长速率矩阵，逐段做 EBSD、XPS 和霍尔。
09. Ba₂GdSbO₆/Sr₂GdSbO₆｜Frustrated Gd3+ Double Perovskites as High-Performance Magnetocaloric Materials for Sub-100 mK Adiabatic Demagnetization Refrigeration
arXiv（Materials Science (cond-mat.mtrl-sci); Strongly Correlated Electrons (cond-mat.str-el)） · 2026-09-29 · 全文精读：实际读取 arXiv 公开正文、所列 Methods/实验段及关键图注；未另取 SI 不声称已读 SI。已核正文磁熵与 ADR 对照、Fig.1–6、Methods/Appendix 的样品与测量说明。
作者：Tim Treu, Marvin Klinger, Christian Heil, Hans-Albrecht Krug von Nidda, Vinicius E. S. Frehse, Mamoun Hemmida, Anton Jesche, Alexander A. Tsirlin, Philipp Gegenwart
单位：作者机构见原文首页；该研究为多晶磁制冷材料，并非单晶报道
DOI / arXiv 原文 · 公开全文
版本与阅读范围：arXiv:2609.36538v1；首次提交 2026-09-29T02:29:38Z；最近更新 2026-09-29T02:29:38Z；官方 cond-mat/new 于 2026-09-30 列为 New submissions。尚未发现可确认的正式期刊 DOI。
Conclusion：这篇论文讲了什么故事
Gd³⁺ 双钙钛矿利用 fcc 几何与交换/偶极竞争压低有序温度，在 2 K/5 T 去磁后达到约 67–68 mK 的有限场最低温。比热与磁熵解释了冷却能力，但样品为多晶颗粒，不能伪写为单晶生长配方。
问题与实验设计
绝热去磁制冷常把低有序温与高磁熵密度视作竞争指标。Gd³⁺ 的 S=7/2 提供较高 Rln8 熵，但交换容易使磁序升温。作者选 Ba₂GdSbO₆ 与 Sr₂GdSbO₆ 双钙钛矿，以 Gd 子晶格的 fcc 几何挫折和交换/偶极竞争压低序参量，再把 χ、比热、熵积分、ESR、DFT 和实际 ADR 曲线连接。此处是多晶压片/粉末研究；没有可用于单晶生长的 Flux/CVT 配方，不能虚构安瓿、晶体尺寸。
结构与定量物性
室温同步辐射粉末 XRD 与结构精修提供相别，Fig.1 比 Ba/Sr 两种结构局域 Gd 配位；χ(T) 给高低温 Curie–Weiss，磁比热与熵曲线区分单纯 Schottky 与长程序。在从 2 K、5 T 扫至小有限场时 Ba/Sr 分别约 67/68 mK，扫至零场后约 83/78 mK；两个数字对应不同终态，不能混称零场基温。回温热容提示 Ba 相约 100(5)、166(10) mK 两异常，Sr 相约 190(7) mK；该峰形自身不能确定具体 AFM 结构，需中子散射。体积磁熵密度约 189 和 201 mJ K⁻¹ cm⁻³，体现高 Gd 密度而仍低序温。
证据边界与下一步
【直接观察】ADR T(t,B)、比热峰及粉末衍射；【模型】熵差外推、交换常数与 DFT；【作者推断】fcc 挫折加偶极/交换竞争是低温原因；【本站判断】其与传统盐/其他 Gd 冷媒的对比方向清楚，但热绝缘、粉末压实度和退磁速率影响最低温，必须统一装置才可直接排名。若服务低温物性平台，可先复制压片密度、热链接和 2 K/5 T 测程，再扫描起始场/质量。论文的实际冷量与连续运行时间比极限最低温更接近用户工作场景；在有场中保持 <100 mK 是亮点。
本篇专属阅读路径
优先级：A｜重点阅读
先读：先看 Fig.3 的磁熵和 Fig.4–5 的去磁/回温曲线，区分有限场最低温与零场温度。
核对：分别读 2 K/5 T 到有限场 67/68 mK 与零场 83/78 mK；核对热链接和回温曲线。
下一步：对不同压片密度重复 ADR 曲线，记录热链接和场扫速率。
10. 扭转双层石墨烯/hBN｜Interlayer coupling between twisted graphenes through atomically-precise barriers
arXiv（Mesoscale and Nanoscale Physics (cond-mat.mes-hall)） · 2026-09-29 · 仅基于摘要/元数据：本次未实际核查正文和关键图，已列入正文补读清单；不计入精读。
作者：Yueyang Wang, Ben Fuller, Hongxia Xue, Tianyu Zhang, Kenji Watanabe, Takashi Taniguchi, Vladimir Falko, Dong-Keun Ki
单位：作者机构需从论文首页逐一核对；本期不凭姓名猜测
DOI / arXiv 原文
版本与阅读范围：arXiv:2609.36703v1；首次提交 2026-09-29T04:42:10Z；最近更新 2026-09-29T04:42:10Z；官方 cond-mat/new 于 2026-09-30 列为 New submissions。尚未发现可确认的正式期刊 DOI。
Conclusion：这篇论文讲了什么故事
通过 hBN 隔层原子层数与栅压分别调耦合和电场，莫尔侧峰在约 1.3 nm 四层 hBN 隔开后仍存在，提示非平凡层间杂化。电学峰位提供耦合证据，但需排除层内势涨落与扭角不均。
问题—样品—证据：摘要所能确定的范围
【仅基于摘要/元数据】Understanding and controlling interlayer coupling in van der Waals (vdW) materials is crucial for engineering novel electronic phenomena, including correlated states, topological phases, and superconductivity. Twisted bilayer graphene (TBG) offers a highly tunable platform to explore how interlayer orientation and separation influence quantum transport and moiré physics. Here, we introduce a method for achieving precise, atomic-scale control of interlayer coupling in TBG using dual-gated devices separated by ultrathin, thickness-tunable hBN spacers. This approach enables systematic control of interlayer interactions, demonstrating that the critical displacement field required for electron-hole bilayer behavior decreases as the layer separation increases at a fixed twist angle. Remarkably, at small twist angles, moiré-related side peaks persist even when layers are separated by tetralayers of hBN (approximately 1.3 nm), indicating robust interlayer band hybridization. By combining atomic-layer-precise control of interlayer coupling with independent twist angle tunability, our platform opens new avenues for discovering novel moiré physics governed by engineered interlayer coupling and moiré patterns.。本站判断：通过 hBN 隔层原子层数与栅压分别调耦合和电场，莫尔侧峰在约 1.3 nm 四层 hBN 隔开后仍存在，提示非平凡层间杂化。电学峰位提供耦合证据，但需排除层内势涨落与扭角不均。。摘要只给研究主张，不能据此确定所有对照或因果。
生长、质量与测量：待补读边界
材料/模型：扭转双层石墨烯/hBN；摘要描述方法：原子层厚度 hBN 隔层器件。原料纯度与名义/实际配比、助熔剂或输运剂用量、坩埚/安瓿、气氛/真空、温区及升降温程序、保温/倾析/退火、晶体尺寸与产率：正文未报告或本次未核验；理论论文则不适用。空间群、结构精修残差、EDS/WDS 批次统计、测量接线及温场压范围、误差与拟合窗口：除摘要明示者外均待核对。
证据等级、局限与复现建议
【直接可核验】题目、全体作者、官方新稿批次与摘要数字；【模型拟合/作者推断】摘要中的机制解释，暂不当成独立事实。【本站判断】最强的是摘要明确的对照或多探针线索，最弱是未见原图和实验细节。先补读：先看器件层数/扭角矩阵与双栅测图，核对四层隔层的有效厚度。；随后：同扭角系列扫描 1–5 层 hBN 并做局域莫尔成像。。
本篇专属阅读路径
优先级：B+｜方向跟踪、待正文复核
先读：先看器件层数/扭角矩阵与双栅测图，核对四层隔层的有效厚度。
核对：核对摘要主张所依赖的具体图、对照样品及误差，不能据标题直接采用生长参数。
下一步：同扭角系列扫描 1–5 层 hBN 并做局域莫尔成像。
11. UTe₂｜Probing the electronic structure of $\mathrm{UTe}_2$ with ARPES and high-energy spectroscopy
arXiv（Strongly Correlated Electrons (cond-mat.str-el)） · 2026-09-29 · 全文精读：实际读取 arXiv 公开正文、所列 Methods/实验段及关键图注；未另取 SI 不声称已读 SI。已核综述第 2–6 节、Table 1–3 与 Fig.2、3、6、11 图注；无新增样品 Methods。
作者：Shin-ichi Fujimori
单位：UTe₂ 光电子/高能谱学综述合作团队；完整作者机构见 arXiv 首页
DOI / arXiv 原文 · 公开全文
版本与阅读范围：arXiv:2609.36706v1；首次提交 2026-09-29T04:45:04Z；最近更新 2026-09-29T04:45:04Z；官方 cond-mat/new 于 2026-09-30 列为 New submissions。尚未发现可确认的正式期刊 DOI。
Conclusion：这篇论文讲了什么故事
这是一篇关于 UTe₂ 正常态 5f 电子的综述：表面敏感与体敏感 ARPES、X 射线价态探针给出的图像并不等价，作者用关联计算整理成介于局域和巡游之间的价态叙述。它不报告一炉新晶体，不能把综述文献中的生长条件当本文 Methods。
综述问题
UTe₂ 的奇宇称、自旋三重态和拓扑配对争论高度依赖正常态 5f 电子是局域还是巡游、费米面有无闭合 3D 小口袋。作者不是报告新一炉晶体，而是把 ARPES、dHvA、QPI、XAS/XMCD/RXES/RIXS 与 DFT+DMFT 摆在同一能量/深度坐标上。Fig.2 对照 UTe₂ GGA+U 与类局域 ThTe₂ 计算，Fig.3 用 dHvA 角度频率测试计算费米面；低光子能 ARPES 更表面敏感，高能量探针对体内 5f 混成的推断又受末态库仑相互作用影响。
最关键的证据冲突
综述认为一些 ARPES 给准一维片，量子振荡也支持准一维主片，但三维 Γ 口袋是否存在并不一致。某些 ThTe₂ 类局域极限对低能 Γ 带底位置不符，而 GGA+U 虽能给总体拓扑，也常把低能质量重整化描述不足。XAS 边线与 U 4f 光电子的价态敏感度不同：Fig.11 的“看见同一个 5f”并不等于同一终态，不能把每种谱学的整数价态读数直接平均。DFT+DMFT 能统合温度依赖、相干准粒子与非相干 Hubbard 成分，但 U/J 参数和结构输入仍影响输出。
研究者如何用
【直接观察】本文引用的已有各实验谱；【模型】DFT、DFT+DMFT 与谱学末态模型；【作者推断】UTe₂ 处于中间价态且有可观 5f 混成；【本站判断】最有用的是实验条件/表面敏感性清单，而不是把综述算作新物性发现。读完应建立同母晶、同取向的低能/软 X ARPES、硬 X 核能级、dHvA 和 Laue/WDS 档案；用同一晶体不同表面处理区分极性终止带。生长配方、退火与 Tc 分布是各引用文献的内容，本综述正文没有统一新生长工艺，不能转写成本文复现参数。
本篇专属阅读路径
优先级：A+｜实验人员优先
先读：先看 Table 2 的光子能量/表面敏感性与 Fig.11 的不同 X 射线末态，再读第 6 节未解费米面争议。
核对：用 Table 2 比较低光子能与软 X 射线 ARPES 的表面/体敏感性，并核对 Fig.11 XAS/RIXS 不同末态。
下一步：为同一 UTe₂ 母晶安排硬 X 射线/软 X 射线/低能 ARPES 与 dHvA 联测。
12. PrPb₃｜Quantized Hyperfine Field at an Implanted $μ^+$ Site in PrPb$_3$: Interplay between Localized $f$ Electrons and an Interstitial Charged Particle
arXiv（Strongly Correlated Electrons (cond-mat.str-el); Materials Science (cond-mat.mtrl-sci)） · 2026-09-29 · 仅基于摘要/元数据：本次未实际核查正文和关键图，已列入正文补读清单；不计入精读。
作者：T. U. Ito, W. Higemoto, K. Ohishi, N. Nishida, R. H. Heffner, Y. Aoki, A. Amato, T. Onimaru, H. S. Suzuki
单位：作者机构需从论文首页逐一核对；本期不凭姓名猜测
DOI / arXiv 原文
版本与阅读范围：arXiv:2609.36868v1；首次提交 2026-09-29T07:07:40Z；最近更新 2026-09-29T07:07:40Z；官方 cond-mat/new 于 2026-09-30 列为 New submissions。尚未发现可确认的正式期刊 DOI。
Conclusion：这篇论文讲了什么故事
PrPb₃ 的 μ⁺ 自旋进动出现谐波频率，作者归于近邻 ¹⁴¹Pr 核自旋超精细增强，并提示植入 μ⁺ 本身改变局域 4f 动力学。它提醒实验者 μSR 探针可能扰动被测系统，不宜把局域谱直接等同无扰动体态。
问题—样品—证据：摘要所能确定的范围
【仅基于摘要/元数据】The local effect of an interstitial hydrogen-like particle on localized $f$ electrons was studied in PrPb$_3$ by means of $\mu^+$ spin rotation and relaxation. Spontaneous $\mu^+$ spin precession with harmonic frequencies was observed for the first time in $f$ electron compounds. We demonstrate that the signal is derived from a coupling between the $\mu^+$ spin and the hyperfine-enhanced nuclear spin of nearest neighbor (nn) $^{141}$Pr with Ising-like anisotropy. The signal also suggests a marked suppression of spin dynamics of the nn $^{141}$Pr in comparison with that of the bulk $^{141}$Pr. These facts strongly indicate modification of the $f$ electronic state due to the interstitial charged particle.。本站判断：PrPb₃ 的 μ⁺ 自旋进动出现谐波频率，作者归于近邻 ¹⁴¹Pr 核自旋超精细增强，并提示植入 μ⁺ 本身改变局域 4f 动力学。它提醒实验者 μSR 探针可能扰动被测系统，不宜把局域谱直接等同无扰动体态。。摘要只给研究主张，不能据此确定所有对照或因果。
生长、质量与测量：待补读边界
材料/模型：PrPb₃；摘要描述方法：μSR 局域超精细谱。原料纯度与名义/实际配比、助熔剂或输运剂用量、坩埚/安瓿、气氛/真空、温区及升降温程序、保温/倾析/退火、晶体尺寸与产率：正文未报告或本次未核验；理论论文则不适用。空间群、结构精修残差、EDS/WDS 批次统计、测量接线及温场压范围、误差与拟合窗口：除摘要明示者外均待核对。
证据等级、局限与复现建议
【直接可核验】题目、全体作者、官方新稿批次与摘要数字；【模型拟合/作者推断】摘要中的机制解释，暂不当成独立事实。【本站判断】最强的是摘要明确的对照或多探针线索，最弱是未见原图和实验细节。先补读：先读频谱谐波的场温依赖与近邻 Pr 模型，再看体核磁或比热对照。；随后：改变 μ⁺ 停止位模型并寻找 NMR 对照。。
本篇专属阅读路径
优先级：B+｜方向跟踪、待正文复核
先读：先读频谱谐波的场温依赖与近邻 Pr 模型，再看体核磁或比热对照。
核对：核对摘要主张所依赖的具体图、对照样品及误差，不能据标题直接采用生长参数。
下一步：改变 μ⁺ 停止位模型并寻找 NMR 对照。
13. CrN 薄膜｜Defect-controlled electrical and optical properties of CrN thin films: experiment and first-principles study
arXiv（Materials Science (cond-mat.mtrl-sci)） · 2026-09-29 · 仅基于摘要/元数据：本次未实际核查正文和关键图，已列入正文补读清单；不计入精读。
作者：J. Bulíř, U. D. Wdowik, J. More-Chevalier, P. Hubík, E. de Prado, M. Vondráček, L. Fekete, M. Novotný, J. Lančok, D. Legut
单位：作者机构需从论文首页逐一核对；本期不凭姓名猜测
DOI / arXiv 原文
版本与阅读范围：arXiv:2609.37075v1；首次提交 2026-09-29T09:10:22Z；最近更新 2026-09-29T09:10:22Z；官方 cond-mat/new 于 2026-09-30 列为 New submissions。尚未发现可确认的正式期刊 DOI。
Conclusion：这篇论文讲了什么故事
CrN 在 400–800 °C 的反应溅射中因氮含量与基底温度改变空位构型，电导载流子类型及光学边缘随之变化。XRD/AFM 与第一性原理支持缺陷解释，但实际空位浓度和氧污染需定量才可判定因果。
问题—样品—证据：摘要所能确定的范围
【仅基于摘要/元数据】Thin chromium nitride (CrN) films were deposited by RF magnetron sputtering in a reactive atmosphere of Ar-N$_2$ on fused silica and MgO (001) substrates at temperatures between 400 $^o$C and 800 $^o$C. The influence of nitrogen content and substrate temperature on structural, electrical, and optical properties was systematically investigated. The overstoichiometric CrN films exhibited a reduced resistivity below 6 m$\Omega \cdot$cm with stable p-type behavior, while increasing the substrate temperature above 600 $^o$C induced a transition to n-type conductivity. Spectroscopic ellipsometry in the UV-Vis-NIR and infrared spectral ranges revealed a strong dependence of the dielectric function and the absorption edge on film stoichiometry and deposition conditions. Structural characterization using X-ray diffraction and atomic force microscopy confirmed substrate-dependent crystallinity and grain growth. Density functional theory calculations showed that cation and anion vacancies strongly modify the electronic structure and optical response, explaining the experimentally observed conductivity transitions. The results demonstrate that the deposition parameters provide an effective means to tailor CrN thin films via defect engineering.。本站判断：CrN 在 400–800 °C 的反应溅射中因氮含量与基底温度改变空位构型，电导载流子类型及光学边缘随之变化。XRD/AFM 与第一性原理支持缺陷解释，但实际空位浓度和氧污染需定量才可判定因果。。摘要只给研究主张，不能据此确定所有对照或因果。
生长、质量与测量：待补读边界
材料/模型：CrN 薄膜；摘要描述方法：反应 RF 磁控溅射。原料纯度与名义/实际配比、助熔剂或输运剂用量、坩埚/安瓿、气氛/真空、温区及升降温程序、保温/倾析/退火、晶体尺寸与产率：正文未报告或本次未核验；理论论文则不适用。空间群、结构精修残差、EDS/WDS 批次统计、测量接线及温场压范围、误差与拟合窗口：除摘要明示者外均待核对。
证据等级、局限与复现建议
【直接可核验】题目、全体作者、官方新稿批次与摘要数字；【模型拟合/作者推断】摘要中的机制解释，暂不当成独立事实。【本站判断】最强的是摘要明确的对照或多探针线索，最弱是未见原图和实验细节。先补读：先比 MgO 与石英两种基底、氮分压和 600 °C 两侧霍尔符号。；随后：固定膜厚做 ERDA/XPS 氮定量与温变 Hall。。
本篇专属阅读路径
优先级：B+｜方向跟踪、待正文复核
先读：先比 MgO 与石英两种基底、氮分压和 600 °C 两侧霍尔符号。
核对：核对摘要主张所依赖的具体图、对照样品及误差，不能据标题直接采用生长参数。
下一步：固定膜厚做 ERDA/XPS 氮定量与温变 Hall。
14. Ce₄Ge₇｜Evolution of Magnetism in Ce$_4$Ge$_7$ under Magnetic Field and Pressure
arXiv（Strongly Correlated Electrons (cond-mat.str-el); Materials Science (cond-mat.mtrl-sci)） · 2026-09-29 · 全文精读：实际读取 arXiv 公开正文、所列 Methods/实验段及关键图注；未另取 SI 不声称已读 SI。已核 Experimental Methods、Table 2、Fig.1–4、压力相图及总结；SI 只见正文引用，未另读。
作者：Kaixin Ye, Qihe Yu, Yongjian Li, Yanan Zhang, Ye Chen, Rui Li, Lin Jiao, M. Smidman, Yongjun Zhang, Yu Liu, Huiqiu Yuan
单位：浙江大学关联物质中心/物理学院、湖北师范大学材料学院等
DOI / arXiv 原文 · 公开全文
版本与阅读范围：arXiv:2609.37129v1；首次提交 2026-09-29T09:34:50Z；最近更新 2026-09-29T09:34:50Z；官方 cond-mat/new 于 2026-09-30 列为 New submissions。尚未发现可确认的正式期刊 DOI。
Conclusion：这篇论文讲了什么故事
Ce₄Ge₇ 的有序 Ge 空位超结构把此前 CeGe₂₋ₓ 的成分争议落实到单晶结构。7.3 K 反铁磁在 b 轴约 1.3 T 变磁时伴异常霍尔，压力到约 10.2 GPa 后有序消失且 A 系数、ρ₀ 异常，支持量子临界候选但尚非直接证明连续零温临界点。
根据公开正文数值重绘，并非论文原图。Ce₄Ge₇ 的 In Flux 条件及 7.3 K、1.3 T、10.2 GPa 三个独立量标。这不是一条已测得的连续相界。 来源问题、对照和结构
CeGe₂₋ₓ 在 x≈0.2–0.3 的结构和磁性报道不一致，可能源于 Ge 空位的有序化与成分波动。作者先用单晶 XRD 定出 Nd₄Ge₇ 型非中心对称 C222₁（No.20），h0l 超结构反射与周期性 Ge 空位链形成四倍单胞；EDS 多区域平均 Ce:Ge≈1:1.80(2)。将“Ce₄Ge₇”当作名义化学式时，应注意实测 1:1.80 并非理想 1:1.75，XRD 空位占位、EDS 误差与体内成分梯度要并列看。单晶精修 GoF=1.094、R1=0.0529、wR2=0.1195；这些值支持有序结构，但局域缺陷与微量 In 包裹仍需显微截面。
In Flux 生长全过程
Ce 块、Ge 颗粒、In 锭以 1:1:40 摩尔比置氧化铝坩埚，真空石英封管；加热至 1150 °C 保温 20 h，再慢冷到 500 °C 离心去 In，得到约 2–5 mm 发亮立方状单晶。原料纯度、升温时间、慢冷的 °C/h 数值、离心转速/时间、单炉产率和后退火正文未报告，不能把“慢冷”改写成明确速率。Fig.1 的 SEM/元素面分布给局域均匀性，单晶 XRD 决定空间群/取向；正文注明磁化、Hall/MR 与电阻测量使用三块独立晶体，场温相图相互一致，但不是同一颗晶体所有探针原位联测。下一炉要给每块编号及 EDS 多点统计，尤其用单晶超结构峰强度标记 Ge 空位有序程度。
测量与量化证据
MPMS 磁化、PPMS 比热/常压电阻及 Hall 建立 7.3 K AFM 转变；γ≈92 mJ mol-Ce⁻¹ K⁻²，说明中等重电子关联。2 K、H∥b 时约 1.3 T 变磁，升/降场有磁滞；Hall 与 MR 在同场出现特征。Hall 拆分用 ρxy=R₀μ₀H+S_Aρxx²M，温度拟合再把内禀与外禀分量区分；“以内禀 Karplus–Luttinger 为主”依赖这一缩放模型，不能简单把异常霍尔峰叫 Weyl 证据。压力用 DAC、Daphne 7373 近静水介质、红宝石荧光标压，微片约 15×70×120 μm³，银浆与 15 μm 金线、ac 面电流 31.6 μA。P≈10.2 GPa 以上未见磁序，ρ₀ 峰、T² 系数 A 增强和非费米液体行为并行出现；它们共同支持 QCP 候选，但极低温零场热容/磁化在压力下尚待补证。
证据层级与实验计划
【直接观察】超结构衍射、7.3 K 的多探针异常、1.3 T 变磁、压力下转变消失；【拟合】Hall 内禀/外禀分离、A 系数及 Pc 外推；【作者推断】Ce 4f 的 RKKY/Kondo 竞争走向 AFM QCP；【本站判断】最强是从有序空位单晶到磁/输运压力相图的闭环，最弱是压力介质偏离静水、不同晶片成分差和有限温度的“临界点”外推。建议一炉至少 5–10 片单晶做 WDS/Laue/磁化的样品表，再挑成分与超结构峰一致的几片 DAC 测量；在 8–12 GPa 细扫压力，每点报告低温拟合窗口、ρ₀/A 置信区间和红宝石压力分布，并增添原位压力 XRD 排除结构转变。
本篇专属阅读路径
优先级：A+｜实验人员优先
先读：先看 Fig.1 的 Ge 空位超晶格与 XRD，再看 Fig.4 的 Hall 分解和压力 A 系数。
核对：对照 Fig.1 超结构反射、Ce:Ge=1:1.80(2)、Fig.4 Hall 拟合与压力 10.2 GPa 的多指标。
下一步：逐晶体追踪 Ce:Ge、超结构峰、RRR 与 DAC 压力梯度。
15. t-J 模型 1/8 掺杂｜Uniform-Charge-Density $d$-Wave Superconductivity in the Pure $t$-$J$ Model at $1/8$ Doping on an Infinite Cylinder
arXiv（Strongly Correlated Electrons (cond-mat.str-el); Superconductivity (cond-mat.supr-con)） · 2026-09-29 · 仅基于摘要/元数据：本次未实际核查正文和关键图，已列入正文补读清单；不计入精读。
作者：Guangyu Yu, Zheng Zhu
单位：作者机构需从论文首页逐一核对；本期不凭姓名猜测
DOI / arXiv 原文
版本与阅读范围：arXiv:2609.37191v1；首次提交 2026-09-29T10:11:34Z；最近更新 2026-09-29T10:11:34Z；官方 cond-mat/new 于 2026-09-30 列为 New submissions。尚未发现可确认的正式期刊 DOI。
Conclusion：这篇论文讲了什么故事
在 Lᵧ=8 的无限圆柱上，VUMPS 找到均匀电荷密度的 d 波准长程配对和有限相位刚度，与有限圆柱上的条纹结论相冲突。它解决的是边界钉扎影响的一种数值测试，不能直接推出二维无限平面真实材料必无条纹。
问题—样品—证据：摘要所能确定的范围
【仅基于摘要/元数据】The ground state of the square-lattice $t$-$J$ model at $1/8$ hole doping has been the subject of a long-standing controversy, with conflicting numerical reports of stripe order versus superconductivity. Here, we address this debate using the variational uniform matrix product state (VUMPS) method, which optimizes the wave function directly in the thermodynamic limit along the cylinder axis and eliminates the boundary pinning effects that can arise in finite-cylinder calculations. On an infinite cylinder of circumference $L_y = 8$, we find a uniform-charge-density $d$-wave superconducting ground state with quasi-long-range pairing correlations. The dominant pairing occurs at zero center-of-mass momentum, while no sizable finite-momentum pairing component is detected. Twisted-boundary-condition calculations reveal a finite superconducting phase stiffness, with the order-parameter phase winding smoothly to follow the applied flux, providing an independent probe of the robustness of the superconductivity. Moreover, both charge and spin correlations decay rapidly, with no signatures of long-range stripe or magnetic order, in contrast to an $L_y=6$ cylinder at $1/6$ doping where the same method readily identifies stripe order. Our results provide methodologically distinct evidence in the long-standing stripe--superconductivity debate in the pure $t$-$J$ model and reveal uniform $d$-wave superconductivity in a minimal model of doped Mott insulators.。本站判断：在 Lᵧ=8 的无限圆柱上，VUMPS 找到均匀电荷密度的 d 波准长程配对和有限相位刚度，与有限圆柱上的条纹结论相冲突。它解决的是边界钉扎影响的一种数值测试，不能直接推出二维无限平面真实材料必无条纹。。摘要只给研究主张，不能据此确定所有对照或因果。
生长、质量与测量：待补读边界
材料/模型：t-J 模型 1/8 掺杂；摘要描述方法：VUMPS 无限圆柱数值模拟。原料纯度与名义/实际配比、助熔剂或输运剂用量、坩埚/安瓿、气氛/真空、温区及升降温程序、保温/倾析/退火、晶体尺寸与产率：正文未报告或本次未核验；理论论文则不适用。空间群、结构精修残差、EDS/WDS 批次统计、测量接线及温场压范围、误差与拟合窗口：除摘要明示者外均待核对。
证据等级、局限与复现建议
【直接可核验】题目、全体作者、官方新稿批次与摘要数字；【模型拟合/作者推断】摘要中的机制解释，暂不当成独立事实。【本站判断】最强的是摘要明确的对照或多探针线索，最弱是未见原图和实验细节。先补读：先看电荷/自旋关联长度与边界扭曲下相位刚度，再核对 Lᵧ=6、8 的差异。；随后：做 Lᵧ 扩展及能量误差外推，比较条纹竞争态。。
本篇专属阅读路径
优先级：B+｜方向跟踪、待正文复核
先读：先看电荷/自旋关联长度与边界扭曲下相位刚度，再核对 Lᵧ=6、8 的差异。
核对：核对摘要主张所依赖的具体图、对照样品及误差，不能据标题直接采用生长参数。
下一步：做 Lᵧ 扩展及能量误差外推，比较条纹竞争态。
16. 交换耦合分子自旋结｜Atomic-scale control of spin transport in exchange-coupled molecules
arXiv（Mesoscale and Nanoscale Physics (cond-mat.mes-hall)） · 2026-09-29 · 仅基于摘要/元数据：本次未实际核查正文和关键图，已列入正文补读清单；不计入精读。
作者：A. Fétida, R. Robles, F. Scheurer, M. Romeo, J. Kröger, N. Lorente, L. Limot
单位：作者机构需从论文首页逐一核对；本期不凭姓名猜测
DOI / arXiv 原文
版本与阅读范围：arXiv:2609.37299v1；首次提交 2026-09-29T11:38:20Z；最近更新 2026-09-29T11:38:20Z；官方 cond-mat/new 于 2026-09-30 列为 New submissions。尚未发现可确认的正式期刊 DOI。
Conclusion：这篇论文讲了什么故事
移动分子化 STM 探针同时测电导、交换和自旋极化：前两者空间分布近同，支持共享跃迁矩阵，极化则受轨道通道权重控制。结论依赖最简 Hubbard 映射，应检验针尖状态稳定性。
问题—样品—证据：摘要所能确定的范围
【仅基于摘要/元数据】Spin transport between coupled spins is governed by tunneling and exchange interactions, yet their microscopic relation in real space has remained experimentally elusive. To address this, we functionalize the tip of a scanning tunneling microscope with a single molecule and use it as a movable spin sensor positioned above a second molecule on a ferromagnetic surface, forming an exchange-coupled molecular junction. From the same spectroscopic dataset, we independently extract the junction conductance, exchange coupling, and spin polarization with atomic-scale resolution. Conductance and exchange display nearly identical spatial dependences, consistent with a minimal Hubbard description in which both are governed by the same hopping matrix between the molecular frontier orbitals. In contrast, the spin polarization depends on the orbital composition and the relative weight of the resulting transport channels. These results establish a real-space connection between tunneling, exchange, and spin transport in magnetically coupled molecules.。本站判断：移动分子化 STM 探针同时测电导、交换和自旋极化：前两者空间分布近同，支持共享跃迁矩阵，极化则受轨道通道权重控制。结论依赖最简 Hubbard 映射，应检验针尖状态稳定性。。摘要只给研究主张，不能据此确定所有对照或因果。
生长、质量与测量：待补读边界
材料/模型：交换耦合分子自旋结；摘要描述方法：分子功能化 STM 尖端。原料纯度与名义/实际配比、助熔剂或输运剂用量、坩埚/安瓿、气氛/真空、温区及升降温程序、保温/倾析/退火、晶体尺寸与产率：正文未报告或本次未核验；理论论文则不适用。空间群、结构精修残差、EDS/WDS 批次统计、测量接线及温场压范围、误差与拟合窗口：除摘要明示者外均待核对。
证据等级、局限与复现建议
【直接可核验】题目、全体作者、官方新稿批次与摘要数字；【模型拟合/作者推断】摘要中的机制解释，暂不当成独立事实。【本站判断】最强的是摘要明确的对照或多探针线索，最弱是未见原图和实验细节。先补读：先看同一谱组提取三个量的过程和空间图，而非只看模型拟合线。；随后：更换分子端基并记录针尖重构前后重复性。。
本篇专属阅读路径
优先级：B+｜方向跟踪、待正文复核
先读：先看同一谱组提取三个量的过程和空间图，而非只看模型拟合线。
核对：核对摘要主张所依赖的具体图、对照样品及误差，不能据标题直接采用生长参数。
下一步：更换分子端基并记录针尖重构前后重复性。
17. BiSbTeSe/MoS₂ 片晶｜Vapor phase growth and characterization of van der Waals BiSbTeSe platelets on semiconducting MoS2
arXiv（Materials Science (cond-mat.mtrl-sci); Chemical Physics (physics.chem-ph)） · 2026-09-29 · 仅基于摘要/元数据：本次未实际核查正文和关键图，已列入正文补读清单；不计入精读。
作者：M. Zhezhu, V. Torosyan, V. Mehrabyan, A. Vasilev
单位：作者机构需从论文首页逐一核对；本期不凭姓名猜测
DOI / arXiv 原文
版本与阅读范围：arXiv:2609.37303v1；首次提交 2026-09-29T11:40:59Z；最近更新 2026-09-29T11:40:59Z；官方 cond-mat/new 于 2026-09-30 列为 New submissions。尚未发现可确认的正式期刊 DOI。
Conclusion：这篇论文讲了什么故事
预制 BiSbTe₁.₅Se₁.₅ 作为源，在半导体 MoS₂ 上直接长出 4–246 nm 的拓扑绝缘体片晶；厚度相关 Raman 与 EDS 表明尺寸和局域成分耦合。报告摘要尚不足以确认源/生长区温度，不能将其作为可直接复现的 CVT 温区。
问题—样品—证据：摘要所能确定的范围
